Repository: artap-framework/agrossuite

Agros2D - An application for solution of physical fields
========================================================

Agros2D is a multiplatform application for the solution of physical problems based on the deal.II
library, developed by the group at the University of West Bohemia in Pilsen. Agros2D is distributed
under the GNU General Public License.

Key Features
------------
- Coupled field solution with the possibility of weak and hard coupling
- Newton and Picard solvers for nonlinear problems
- Steady state, harmonic, or transient analysis
- Automatic space (h, p and hp) and time adaptivity
- Triangle and quad meshing using Triangle or GMSH
- Curvilinear elements and arbitrary level hanging nodes
- Computing of the trajectory of charged particles in electromagnetic field
- intuitive and powerful preprocessor and postprocessor
- visualization of field variables, calculations of local values, sruface and volume integrals
- Object scripting using Python

File: resources/materials/Alloys/Brass C26000.json
{
    "general": {
        "description": "70 Cu, 30 Zn (wt%)",
        "name": "Brass C26000",
        "version": 1
    },
    "properties": [
        {
            "independent_shortname": "<i>T</i>",
            "independent_unit": "K",
            "name": "Thermal conductivity",
            "shortname": "<i>&lambda;</i>",
            "source": "C.Y. Ho, M.W. Ackerman, K.Y. Wu, S.G. Oh and T.N. Havill, J. Phys, Chem. Ref. Data, v7(3), p959 (1978)",
            "unit": "W/m.K",
            "values": {
                "constant": "120.7",
                "function": {
                    "function": "\tif t >= 4.0 and t < 25.0 :\n\t\treturn 1.563265e-04*t*t*t*t -1.078035e-02*t*t*t +2.349984e-01*t*t -2.222831e-01*t +1.663355e+00\n\telif t >= 25.0 and t < 80.0 :\n\t\treturn -8.112726e-07*t*t*t*t +2.688640e-04*t*t*t -3.393482e-02*t*t +2.240856e+00*t -3.097651e+00\n\telif t >= 80.0 and t < 273.0 :\n\t\treturn 8.160246e-09*t*t*t*t -6.551882e-06*t*t*t +1.465282e-03*t*t +2.004722e-01*t +4.101933e+01\n\telif t >= 273.0 and t <= 700.0 :\n\t\treturn -1.126189e-09*t*t*t*t +2.253105e-06*t*t*t -1.769220e-03*t*t +7.525353e-01*t +3.718885e+00\n\telse :\n\t\treturn 1.000000e+100",
                    "lower": 4,
                    "upper": 700
                }
            }
        },
        {
            "independent_shortname": "<i>T</i>",
            "independent_unit": "K",
            "name": "Density",
            "shortname": "<i>&rho;</i>",
            "source": "Low-Temperature Properties of Copper and Copper Alloys, #104/5 from Copper Development Assoc., Greenwich, CT",
            "unit": "kg/m<sup>3</sup>",
            "values": {
                "constant": "8530",
                "function": {
                    "function": "    \tif t >= 20.0 and t <= 293.0 :\n\t\treturn -8.958979e-09*t*t*t*t +8.393364e-06*t*t*t -3.070050e-03*t*t +7.216494e-02*t +8.627319e+03\n\telse :\n\t\treturn 1.000000e+100",
                    "lower": 20,
                    "upper": 293
                }
            }
        }
    ]
}

File: resources/materials/Alloys/Copper UNS C11000.json
{
    "general": {
        "description": "alloy with 99.0 Cu minimum (wt%)",
        "name": "Copper UNS C11000",
        "version": 1
    },
    "properties": [
        {
            "independent_shortname": "<i>T</i>",
            "independent_unit": "K",
            "name": "Thermal conductivity",
            "shortname": "<i>&lambda;</i>",
            "source": "ASM Handbook, vol 2, 10th edition, ASM International (1992)",
            "unit": "W/m.K",
            "values": {
                "constant": "387.17",
                "function": {
                    "function": "\tif t >= 194.0 and t <= 973.0 :\n\t\treturn -4.525271e-07*t*t*t +6.661624e-04*t*t -3.752528e-01*t +4.513077e+02\n\telse :\n\t\treturn 1.000000e+100\n",
                    "lower": 194,
                    "upper": 973
                }
            }
        },
        {
            "independent_shortname": "<i>T</i>",
            "independent_unit": "K",
            "name": "Specific heat",
            "shortname": "<i>c</i><sub>p</sub>",
            "source": "G.K. White and S.J. Collocott, J. Phys. Chem. Ref. Data, vol 13, no 4, p1251 (1984)",
            "unit": "J/kg.K",
            "values": {
                "constant": "382.61",
                "function": {
                    "function": "\tif t >= 293.0 and t <= 1300.0 :\n\t\treturn 1.140747e-10*t*t*t*t -1.971221e-07*t*t*t +5.535252e-05*t*t +1.338348e-01*t +3.427640e+02\n\telse :\n\t\treturn 1.000000e+100\n",
                    "lower": 293,
                    "upper": 1300
                }
            }
        },
        {
            "independent_shortname": "<i>T</i>",
            "independent_unit": "K",
            "name": "Density",
            "shortname": "<i>&rho;</i>",
            "source": "ASM Handbook, vol 2, 10th edition, ASM International (1992); calculated from the linear expansion",
            "unit": "kg/m<sup>3</sup>",
            "values": {
                "constant": "8889.5",
                "function": {
                    "function": "\tif t >= 83.0 and t <= 1373.0 :\n\t\treturn -1.475948e-04*t*t -3.630825e-01*t +9.008531e+03\n\telse :\n\t\treturn 1.000000e+100\n",
                    "lower": 83,
                    "upper": 1373
                }
            }
        }
    ]
}

File: resources/materials/Alloys/Copper UNS C17200.json
{
    "general": {
        "description": "bal. Cu, 2 Be, 0.5 other (wt%)",
        "name": "Beryllium copper UNS C17200",
        "version": 1
    },
    "properties": [
        {
            "independent_shortname": "<i>T</i>",
            "independent_unit": "K",
            "name": "Thermal conductivity",
            "shortname": "<i>&lambda;</i>",
            "source": "N.J. Simon, E.S. Drexler, R.P. Reed, NIST Monograph 177, Properties of Copper and Copper Alloys at Cryogenic Temperatures (1992) and R.P. Tye, R.W. Hayden and S.C. Spinney, High Temperatures-High Pressures, v4, p503 (1972)",
            "unit": "W/m.K",
            "values": {
                "constant": "101.15",
                "function": {
                    "function": "\tif t >= 2.0 and t < 293.0 :\n\t\treturn -6.385500e-04*t*t +5.289000e-01*t +9.997500e-01\n\telif t >= 293.0 and t < 600.0 :\n\t\treturn 1.125000e-04*t*t +9.125000e-02*t +6.475000e+01\n\telif t >= 600.0 and t < 800.0 :\n\t\treturn 3.166667e-06*t*t*t -7.812500e-03*t*t +6.259583e+00*t -1.467200e+03\n\telif t >= 800.0 and t <= 1100.0 :\n\t\treturn -1.583333e-06*t*t*t +4.800000e-03*t*t -4.874167e+00*t +1.799800e+03\n\telse :\n\t\treturn 1.000000e+100",
                    "lower": 2,
                    "upper": 1100
                }
            }
        },
        {
            "independent_shortname": "<i>T</i>",
            "independent_unit": "K",
            "name": "Specific heat",
            "shortname": "<i>c</i><sub>p</sub>",
            "source": "N.J. Simon, E.S. Drexler, R.P. Reed, NIST Monograph 177, Properties of Copper and Copper Alloys at Cryogenic Temperatures (1992) and MIL-HDBK-5H, 1 Dec 1998 p7-18",
            "unit": "J/kg.K",
            "values": {
                "constant": "398.19",
                "function": {
                    "function": "\tif t >= 83.0 and t < 250.0 :\n\t\treturn 1.238984e-05*t*t*t -1.099269e-02*t*t +3.469962e+00*t +1.018117e+01\n\telif t >= 250.0 and t <= 811.0 :\n\t\treturn 3.248192e-01*t +3.030227e+02\n\telse :\n\t\treturn 1.000000e+100",
                    "lower": 83,
                    "upper": 811
                }
            }
        },
        {
            "independent_shortname": "<i>T</i>",
            "independent_unit": "K",
            "name": "Density",
            "shortname": "<i>&rho;</i>",
            "source": "Brush Wellman Inc.; calculated from the linear expansion",
            "unit": "kg/m<sup>3</sup>",
            "values": {
                "constant": "8259.6",
                "function": {
                    "function": "\tif t >= 20.0 and t <= 573.0 :\n\t\treturn 1.005565e-06*t*t*t -1.142833e-03*t*t -2.338771e-02*t +8.339296e+03\n\telse :\n\t\treturn 1.000000e+100",
                    "lower": 20,
                    "upper": 573
                }
            }
        }
    ]
}
