Repository: artap-framework/agrossuite

Agros2D - An application for solution of physical fields
========================================================

Agros2D is a multiplatform application for the solution of physical problems based on the deal.II
library, developed by the group at the University of West Bohemia in Pilsen. Agros2D is distributed
under the GNU General Public License.

Key Features
------------
- Coupled field solution with the possibility of weak and hard coupling
- Newton and Picard solvers for nonlinear problems
- Steady state, harmonic, or transient analysis
- Automatic space (h, p and hp) and time adaptivity
- Triangle and quad meshing using Triangle or GMSH
- Curvilinear elements and arbitrary level hanging nodes
- Computing of the trajectory of charged particles in electromagnetic field
- intuitive and powerful preprocessor and postprocessor
- visualization of field variables, calculations of local values, sruface and volume integrals
- Object scripting using Python

File: resources/materials/Metals Handbook/30% Ni-Fe temperature compensation alloy.json
{
    "general": {
        "description": "",
        "name": "30% Ni-Fe temperature compensation alloy",
        "version": 1
    },
    "properties": [
        {
            "independent_shortname": "<i>B</i>",
            "independent_unit": "T",
            "name": "Magnetic permeability",
            "shortname": "<i>&mu;</i><sub>r</sub>",
            "source": "p. 792, Metals Handbook, 8th edition, Volume 1, American Society for Metals, 1966.",
            "unit": "-",
            "values": {
                "constant": "322.347",
                "table": {
                    "keys": "0;0.0601133;0.0628576;0.0697201;0.0710928;0.0724656;0.0731604;0.0752116;0.078653;0.0905735;0.0917301;0.0960812;0.111069;0.126331;0.13566;0.146085;0.167924;0.18606;0.1938;0.211674;0.221298;0.226883;0.239855;0.323516;0.337529;0.372398;0.389775;0.478917;0.52519;0.585218;0.669406;0.73279",
                    "values": "322.347;334.628;335.677;335.597;335.169;334.619;334.338;333.172;330.789;312.716;310.198;302.134;253.117;196.033;162.364;130.716;64.1011;35.7781;27.5719;15.4879;12.4884;11.0704;8.84072;3.92352;3.65146;3.13974;2.96205;2.40227;2.23113;2.06227;1.8968;1.7957"
                }
            }
        }
    ]
}

File: resources/materials/Metals Handbook/416 stainless steel, annealed.json
{
    "general": {
        "description": "",
        "name": "416 stainless steel, annealed",
        "version": 1
    },
    "properties": [
        {
            "independent_shortname": "<i>B</i>",
            "independent_unit": "T",
            "name": "Magnetic permeability",
            "shortname": "<i>&mu;</i><sub>r</sub>",
            "source": "p. 792, Metals Handbook, 8th edition, Volume 1, American Society for Metals, 1966.",
            "unit": "-",
            "values": {
                "constant": "404.061",
                "table": {
                    "keys": "0;0.20779;0.223649;0.250841;0.261717;0.283469;0.288908;0.412188;0.625661;0.680059;0.782523;0.800209;0.958165;1.0768;1.11005;1.20557;1.23858;1.37265;1.42756;1.54227;1.55809;1.56207;1.63342;1.6754;1.6932;1.71391;1.73831;1.76404;1.8508;1.877;2.02162;2.04033;2.07654",
                    "values": "404.061;515.234;537.644;572.669;585.285;608.272;613.577;697.519;753.313;753.983;743.27;736.893;654.024;567.638;533.123;420.012;377.132;219.783;167.459;101.226;94.1257;92.4272;60.5938;44.1243;37.3764;30.4194;23.5498;18.2406;10.2595;9.08963;5.76256;5.52146;5.11788"
                }
            }
        }
    ]
}

File: resources/materials/Metals Handbook/4750 alloy.json
{
    "general": {
        "description": "",
        "name": "4750 alloy",
        "version": 1
    },
    "properties": [
        {
            "independent_shortname": "<i>B</i>",
            "independent_unit": "T",
            "name": "Magnetic permeability",
            "shortname": "<i>&mu;</i><sub>r</sub>",
            "source": "p. 792, Metals Handbook, 8th edition, Volume 1, American Society for Metals, 1966.",
            "unit": "-",
            "values": {
                "constant": "14617.8",
                "table": {
                    "keys": "0;0.0622676;0.0699801;0.0781449;0.108779;0.140252;0.589805;0.777016;0.796086;0.895488;1.01564;1.11306;1.15599;1.19261;1.27821;1.37143;1.47334;1.50096;1.51305;1.53748;1.53964;1.56167;1.57542;1.57922;1.60284;1.61321;1.62708;1.70197;1.73799;1.81436;1.91181;1.9277;1.94428",
                    "values": "14617.8;18943.1;20424.2;21880.9;26343.9;30625.4;63874.2;59235.4;58231.;51103.9;38703.5;26056.4;20664.7;16448.8;7526.81;2687.02;688.82;435.214;334.89;180.578;166.409;61.6026;40.5858;37.0509;24.3051;21.1503;18.0643;10.3419;8.66857;6.55724;5.11165;4.94426;4.78435"
                }
            }
        }
    ]
}

File: resources/materials/Metals Handbook/Carbon steel forgings, annealed.json
{
    "general": {
        "description": "",
        "name": "Carbon steel forgings, annealed",
        "version": 1
    },
    "properties": [
        {
            "independent_shortname": "<i>B</i>",
            "independent_unit": "T",
            "name": "Magnetic permeability",
            "shortname": "<i>&mu;</i><sub>r</sub>",
            "source": "p. 792, Metals Handbook, 8th edition, Volume 1, American Society for Metals, 1966.",
            "unit": "-",
            "values": {
                "constant": "593.478",
                "table": {
                    "keys": "0;0.227501;0.254705;0.283269;0.32905;0.652542;0.667492;0.981137;1.14223;1.27864;1.40936;1.62831;1.70788;1.72674;1.83153;1.88204;1.89012;1.89418;1.95475;2.01106;2.01994;2.02482;2.0648;2.08527;2.08621;2.09044;2.09891;2.14585;2.41304",
                    "values": "593.478;694.596;723.335;748.267;783.832;957.491;959.455;905.472;781.383;648.15;523.876;275.467;203.116;189.017;121.894;97.6598;94.0932;92.3594;67.6851;44.5628;41.1915;39.6107;27.5047;23.2807;23.0503;22.3884;20.9024;14.8549;5.90934"
                }
            }
        }
    ]
}

File: resources/materials/Metals Handbook/Cold drawn carbon steel, annealed.json
{
    "general": {
        "description": "",
        "name": "Cold drawn carbon steel, annealed",
        "version": 1
    },
    "properties": [
        {
            "independent_shortname": "<i>B</i>",
            "independent_unit": "T",
            "name": "Magnetic permeability",
            "shortname": "<i>&mu;</i><sub>r</sub>",
            "source": "p. 792, Metals Handbook, 8th edition, Volume 1, American Society for Metals, 1966.",
            "unit": "-",
            "values": {
                "constant": "720.154",
                "table": {
                    "keys": "0;0.0909462;0.107282;0.10955;0.121354;0.123622;0.159001;0.182122;0.198888;0.321168;0.335205;0.366147;0.638577;0.806146;0.996869;1.05445;1.23893;1.28428;1.31064;1.44759;1.52723;1.56957;1.59127;1.61392;1.66373;1.66885;1.67074;1.76415;1.78135;1.93194;2.08938;2.1027;2.13362;2.19673;2.24345;2.47092",
                    "values": "720.154;878.586;953.913;964.035;1003.5;1011.71;1125.57;1199.07;1256.41;1650.55;1687.57;1768.92;2173.87;2165.24;1985.37;1913.87;1616.11;1510.73;1449.;993.865;707.134;566.605;507.22;449.555;346.634;337.049;333.949;205.63;189.134;85.8271;32.8806;29.8266;23.8342;16.1966;12.4947;6.11886"
                }
            }
        }
    ]
}

File: resources/materials/Metals Handbook/Cold rolled low carbon strip steel.json
{
    "general": {
        "description": "",
        "name": "Cold rolled low carbon strip steel",
        "version": 1
    },
    "properties": [
        {
            "independent_shortname": "<i>B</i>",
            "independent_unit": "T",
            "name": "Magnetic permeability",
            "shortname": "<i>&mu;</i><sub>r</sub>",
            "source": "p. 792, Metals Handbook, 8th edition, Volume 1, American Society for Metals, 1966.",
            "unit": "-",
            "values": {
                "constant": "960.789",
                "table": {
                    "keys": "0;0.258794;0.301805;0.336667;0.424952;0.747318;1.01138;1.20178;1.26803;1.38255;1.48443;1.55432;1.62759;1.73266;1.74218;1.77462;1.7804;1.90842;1.96005;2.0672;2.09364;2.1196;2.15169;2.17662;2.19136;2.20611;2.22942;2.2454;2.42436;2.48983",
                    "values": "960.789;1248.66;1383.17;1480.77;1686.36;2069.33;1952.8;1616.56;1460.66;1131.77;754.311;538.153;368.343;219.388;209.447;178.864;173.95;92.1096;71.4938;38.812;32.6085;27.3851;22.3528;19.35;17.9282;16.4379;14.665;13.5919;7.16499;6.16704"
                }
            }
        }
    ]
}

File: resources/materials/Metals Handbook/Hot rolled low-carbon steel.json
{
    "general": {
        "description": "",
        "name": "Hot rolled low-carbon steel",
        "version": 1
    },
    "properties": [
        {
            "independent_shortname": "<i>B</i>",
            "independent_unit": "T",
            "name": "Magnetic permeability",
            "shortname": "<i>&mu;</i><sub>r</sub>",
            "source": "p. 792, Metals Handbook, 8th edition, Volume 1, American Society for Metals, 1966.",
            "unit": "-",
            "values": {
                "constant": "595.803",
                "table": {
                    "keys": "0;0.0554013;0.0608421;0.0826055;0.115245;0.137462;0.160126;0.170096;0.277011;0.406983;0.983365;1.24719;1.29171;1.3003;1.30304;1.31393;1.34392;1.36305;1.36807;1.54797;1.57141;1.62702;1.63123;1.63401;1.73422;1.86635;1.98761;2.02738;2.10143;2.12518;2.41397;2.46145;2.48983",
                    "values": "595.803;810.701;872.057;1089.83;1356.74;1489.6;1613.88;1661.95;2111.82;2498.33;2936.72;2109.75;1909.94;1863.83;1848.5;1788.3;1632.12;1539.57;1513.54;724.424;642.639;458.007;445.126;436.724;226.545;114.349;63.3561;50.3774;30.753;26.34;7.36026;6.55659;6.16704"
                }
            }
        }
    ]
}

File: resources/materials/Metals Handbook/Soft magnetic ferrite (Fe-Ni-Zn-V).json
{
    "general": {
        "description": "",
        "name": "Soft magnetic ferrite (Fe-Ni-Zn-V)",
        "version": 1
    },
    "properties": [
        {
            "independent_shortname": "<i>B</i>",
            "independent_unit": "T",
            "name": "Magnetic permeability",
            "shortname": "<i>&mu;</i><sub>r</sub>",
            "source": "p. 792, Metals Handbook, 8th edition, Volume 1, American Society for Metals, 1966.",
            "unit": "-",
            "values": {
                "constant": "1000.74",
                "table": {
                    "keys": "0;0.0688508;0.0792314;0.0966298;0.104285;0.11792;0.123374;0.150912;0.191749;0.202635;0.239024;0.243936;0.245556;0.267244;0.290565;0.29619;0.312896;0.313356;0.335942;0.364839;0.368482;0.376766;0.477117;0.494881;0.66699;0.828539;0.83272",
                    "values": "1000.74;1227.5;1313.63;1414.55;1449.46;1477.43;1482.93;1443.69;1186.19;1072.71;678.603;630.742;615.453;437.55;298.12;271.083;183.209;181.582;109.948;50.9424;45.8948;35.4482;6.17034;5.36388;2.69423;2.05381;2.04303"
                }
            }
        }
    ]
}

File: resources/materials/Metals Handbook/Steel castings, as cast.json
{
    "general": {
        "description": "",
        "name": "Steel castings, as cast",
        "version": 1
    },
    "properties": [
        {
            "independent_shortname": "<i>B</i>",
            "independent_unit": "T",
            "name": "Magnetic permeability",
            "shortname": "<i>&mu;</i><sub>r</sub>",
            "source": "p. 792, Metals Handbook, 8th edition, Volume 1, American Society for Metals, 1966.",
            "unit": "-",
            "values": {
                "constant": "637.732",
                "table": {
                    "keys": "0;0.22195;0.245515;0.344303;0.375573;0.454417;0.627981;0.670134;0.861453;1.07518;1.24107;1.42339;1.65624;1.68663;1.81351;1.96442;1.97908;2.01243;2.02134;2.0335;2.05097;2.05207;2.19198;2.19733;2.24082;2.30973;2.3278;2.43578",
                    "values": "637.732;783.71;823.265;938.979;962.705;1008.04;1032.74;1025.26;947.281;798.632;628.827;408.105;209.52;190.383;116.961;59.4281;55.1032;44.1327;41.2207;37.3787;32.2616;31.9452;12.987;12.619;10.5637;8.22468;7.788;6.02941"
                }
            }
        }
    ]
}
